Repository: monochromatti/driven_nickelate

# Terahertz-field driven nickelates

This repository contains the data and analysis scripts for an experimental work involving conductivity dynamics of NdNiO<sub>3</sub> thin films under terahertz field excitation. A free-space pulsed terahertz field is generated by optical rectification of a femtosecond laser pulse (1.5 eV photon energy, 100 fs pulse duration), and is locally amplified in the thin film through the deposition of gold terahertz resonators (electric split-ring resonators).

File: project_book/linear_spectroscopy/sample_comparisons.qmd
---
title: Sample comparisons
jupyter:
  jupytext:
    text_representation:
      extension: .qmd
      format_name: quarto
      format_version: '1.0'
      jupytext_version: 1.16.7
  kernelspec:
    display_name: Python 3 (ipykernel)
    language: python
    name: python3
---

```{python}
#| output: false

from pathlib import Path

import matplotlib.pyplot as plt
import numpy as np
import polars as pl
import seaborn as sns
from polars import col
from polars_complex import ccol
from driven_nickelate.conductivity_mapping.calculation import (
    DATAFILES as CALCULATION_DATAFILES,
)
from driven_nickelate.config import paths as PROJECT_PATHS
from driven_nickelate.linear_spectroscopy.three_samples import (
    DATAFILES as SAMPLE_DATAFILES,
)
from IPython.display import display
from matplotlib.cm import ScalarMappable
from matplotlib.colors import LogNorm
from mpl_toolkits.axes_grid1.inset_locator import inset_axes
from polars_dataset import Dataset
from mplstylize import mpl_tools, colors, color_maps

pl.Config.set_tbl_hide_dataframe_shape(True)
pl.Config.set_tbl_rows(10)
```

```{python}
#| label: fig-sample-comparisons
#| fig-cap: Comparison of the transmission spectra of **a**. Resonators on thin film. **b**. Resonators on a bare substrate. Transmission through a blanket substrate is used as reference.

data = SAMPLE_DATAFILES["spectra"].load().filter(col("freq").is_between(0.2, 2.3))

fig = plt.figure(figsize=(6.8, 2.6))
ax = fig.subplot_mosaic(
    [["film_esrr", "esrr", "calc"]],
)

norm = plt.Normalize(0, 200)

sample_plot_kwargs = {
    "x": "freq",
    "y": "t.mag",
    "hue": "temperature",
    "hue_norm": norm,
    "palette": sns.blend_palette(colors("citron", "dark_cyan"), as_cmap=True),
}
film_esrr = (
    data.filter(col("sample") == "esrr")
    .with_columns(ccol("t.real", "t.imag").alias("t[c]"))
    .with_columns(ccol("t[c]").modulus().alias("t.mag"))
    .group_by("freq", "temperature")
    .agg(col("t.mag").mean())
    .filter(col("temperature").is_in(data.extrema("temperature")))
)
g = sns.lineplot(
    film_esrr,
    legend=True,
    ax=ax["film_esrr"],
    **sample_plot_kwargs,
)
g.set(ylim=(0, 1), xlabel="$f$ (THz)", ylabel="$|t|$")
g.legend(title=r"$T$ (K)")


lsat_esrr = (
    data.filter(col("sample") == "lsat_esrr")
    .with_columns(ccol("t.real", "t.imag").alias("t[c]"))
    .with_columns(ccol("t[c]").modulus().alias("t.mag"))
    .group_by("freq")
    .agg(col("temperature").gather([0, -1]), col("t.mag").gather([0, -1]))
    .explode("temperature", "t.mag")
)
g = sns.lineplot(lsat_esrr, legend=False, ax=ax["esrr"], **sample_plot_kwargs)
g.set(ylim=(0, 1), xlabel="$f$ (THz)", yticklabels=[], ylabel=None)

spectra_calc = (
    CALCULATION_DATAFILES["spectra"]
    .load()
    .select_data(ccol("t.real", "t.imag").alias("t[c]"))
)

spectra_calc = spectra_calc.filter((col("cond_gap") - col("cond_film")).abs() < 1e3)
cond_norm = LogNorm(1e2, 1e5)
cond_palette = sns.cubehelix_palette(
    start=-1, rot=-3, dark=0.8, light=0.3, as_cmap=True
)
sns.lineplot(
    spectra_calc.select_data(ccol("t[c]").modulus().alias("t.mag")),
    x="freq",
    y="t.mag",
    hue="cond_gap",
    hue_norm=cond_norm,
    palette=cond_palette,
    legend=False,
    errorbar=None,
    ax=ax["calc"],
).set(ylim=(0, 1), xlabel="$f$ (THz)", ylabel=None, yticklabels=[])

cbar_ax = ax["calc"].inset_axes([0.52, 0.2, 0.4, 0.03])
fig.colorbar(
    ScalarMappable(
        cmap=cond_palette,
        norm=cond_norm,
    ),
    cax=cbar_ax,
    orientation="horizontal",
    pad=0,
)
cbar_ax.set_xlabel(
    r"$\sigma$ (S/m)",
    rotation=0,
    loc="center",
    va="top",
)
cbar_ax.xaxis.set_ticks_position("top")
cbar_ax.set(xticks=np.geomspace(1e2, 1e5, 4))

for _ax in ax.values():
    _ax.set_xticks(np.arange(0.5, 2.3, 0.5))

mpl_tools.enumerate_axes(ax.values())
mpl_tools.breathe_axes(ax.values(), axis="y")
mpl_tools.square_axes(ax.values())

fig.savefig(PROJECT_PATHS.figures / "linear_spectroscopy/sample_comparisons.pdf")

plt.show()
```

```{python}
data = SAMPLE_DATAFILES["spectra"].load().filter(col("freq").is_between(0.2, 2.3))
lsat_esrr = (
    data.filter(col("sample") == "lsat_esrr")
    .with_columns(pl.col("t.real", "t.imag").complex.struct("t[c]"))
    .with_columns(ccol("t[c]").modulus().alias("t.mag"))
    .group_by("freq")
    .agg(col("temperature").gather([0, -1]), col("t.mag").gather([0, -1]))
    .explode("temperature", "t.mag")
)

lsat_esrr.group_by("freq").mean().drop("temperature").sort("freq").write_csv(
    PROJECT_PATHS.root / "simulations/comsol/lsat_esrr.csv"
)


film_esrr = (
    (
        data.filter(col("sample") == "esrr")
        .with_columns(pl.col("t.real", "t.imag").complex.struct("t[c]"))
        .with_columns(ccol("t[c]").modulus().alias("t.mag"))
        .group_by("freq", "temperature")
        .agg(col("t.mag").mean())
    )
    .filter(col("temperature").eq(col("temperature").min()))
    .sort("freq")
)

film_esrr.write_csv(PROJECT_PATHS.root / "simulations/comsol/film_esrr.csv")
```

File: project_book/linear_spectroscopy/substrate.qmd
---
title: Substrate
jupyter:
  jupytext:
    text_representation:
      extension: .qmd
      format_name: quarto
      format_version: '1.0'
      jupytext_version: 1.16.7
  kernelspec:
    display_name: Python 3 (ipykernel)
    language: python
    name: python3
---

```{python}
#| output: false

import matplotlib.pyplot as plt
import numpy as np
import polars as pl
import seaborn as sns
from polars import col 
from polars_complex import ccol
from driven_nickelate.config import paths as PROJECT_PATHS
from driven_nickelate.linear_spectroscopy.lsat import (
    DATAFILES as LSAT_DATAFILES,
)
from driven_nickelate.linear_spectroscopy.nosample import (
    DATAFILES as NOSAMPLE_DATAFILES,
)
from driven_nickelate.tools import pl_fft
from polars_dataset import Dataset
from mplstylize import mpl_tools

pl.Config.set_tbl_hide_dataframe_shape(True)
pl.Config.set_tbl_rows(10)
```

```{python}
#| label: fig-substrate-signals
#| fig-cap: Time-domain signals of the LSAT substrate and the no-sample reference (gray).

waveforms_lsat = (
    LSAT_DATAFILES["waveforms"]
    .load()
    .filter(
        (col("detector") == "GaP")
        & col("date").is_in(["2023-01-30", "2023-01-31"])
    )
    .with_columns((6.67 * (11.4 - col("delay"))).alias("time"))
    .set(index="time")
    .drop("delay")
    .sort_columns()
    .sort("time")
)
waveforms_nosample = (
    NOSAMPLE_DATAFILES["waveforms"]
    .load()
    .filter(
        (col("detector") == "GaP")
        & (col("source") == "ZnTe")
        & (col("date") == "2023-01-28")
    )
    .with_columns((6.67 * (11.4 - col("delay"))).alias("time"))
    .set(index="time")
    .drop("delay")
    .sort_columns()
    .pivot(
        index=["time", "temperature", "filename", "date"],
        values="value",
        columns="variable",
    )
    .sort("time")
)
waveforms_nosample = Dataset(
    waveforms_nosample, index="time", id_vars=["temperature", "filename", "date"]
)

fig = plt.figure(figsize=(3.4, 3.4))

sns.lineplot(
    waveforms_lsat,
    x="time",
    y="X",
    hue="temperature",
    palette="flare",
)
g = sns.lineplot(
    waveforms_nosample, x="time", y="X.avg", legend=False, color="gray", estimator=None
)
g.legend(title="$T$ (K)")
plt.show()
```

```{python}
#| label: fig-substrate-spectra-interpolated
#| fig-cap: Interpolated waveforms of the LSAT substrate and the no-sample reference (gray), with windowing.


def time_window(t, t1, t2):
    left = np.min([np.ones(len(t)), np.exp((t - t1) / 0.5)], axis=0)
    right = np.min([np.ones(len(t)), np.exp(-(t - t2) / 2)], axis=0)
    return left + right - 1


time = pl.Series("time", np.arange(-10, 30, 6e-3))

waveforms_nosample = waveforms_nosample.regrid(
    time, fill_value=0
)  # Resample on longer, denser time grid
waveforms_nosample = (
    waveforms_nosample.group_by("time")
    .agg(
        col("temperature").mean(),
        pl.lit(
            "*_LSAT_eSRR REF (no sample, thermalized at room temp)_292.92-293.10_.txt"
        ).alias("filename"),
        col("date").first(),
        col("X.avg").mean().alias("X"),
        col("X.sem").mean(),
    )  # Average the two measurements
    .with_columns(
        col("X") * col("time").map_batches(lambda t: time_window(t, -5, 15)),
    )  # Apply time window
)
waveforms_lsat = waveforms_lsat.regrid(
    time, fill_value=0
)  # Resample on longer, denser time grid

waveforms_lsat = waveforms_lsat.with_columns(
    col("X") * col("time").map_batches(lambda t: time_window(t, 0, 20))
)  # Apply time window

fig = plt.figure(figsize=(3.4, 3.4))
sns.lineplot(
    waveforms_nosample, x="time", y="X", legend=False, color="gray", estimator=None
)
g = sns.lineplot(
    waveforms_lsat, x="time", y="X", hue="temperature", palette="flare", estimator=None
)
g.legend(title="$T$ (K)")

plt.show()
```

```{python}
#| label: fig-substrate-spectra
#| fig-cap: Substrate spectra, defined as the ratio of the Fourier transforms of the waveforms transmitted through the substrate, to that of the no-sample reference. **a**. Magnitude. **b**. Phase.

spectra = pl_fft(
    waveforms_lsat.join(
        waveforms_nosample.rename({"X": "X_ref", "X.sem": "X_ref.sem"}), on="time"
    ).select("temperature", "time", "X", "X.std", "X_ref", "X_ref.sem"),
    xname="time",
    id_vars=["temperature"],
).filter(col("freq").is_between(0.1, 3))

spectra = (
    spectra.select(
        col("temperature"),
        col("freq"),
        col("X.real", "X.imag").complex.struct("X[c]"),
        col("X_ref.real", "X_ref.imag").complex.struct("X_ref[c]"),
    )
    .with_columns(
        (ccol("X[c]") / ccol("X_ref[c]")).alias("t[c]"),
    )
    .with_columns(
        ccol("t[c]").modulus().alias("t.mag"),
        (ccol("t[c]").phase_unwrapped().over("temperature") - 2 * np.pi).alias("t.pha"),
    )
)

fig, ax = plt.subplots(1, 2, figsize=(6.8, 3.4))
g = sns.lineplot(
    spectra.select("temperature", "freq", "t.mag"),
    x="freq",
    y="t.mag",
    hue="temperature",
    palette="flare",
    ax=ax[0],
)
g.legend(title="$T$ (K)")

g = sns.lineplot(
    spectra.select("temperature", "freq", "t.pha"),
    x="freq",
    y="t.pha",
    hue="temperature",
    palette="flare",
    ax=ax[1],
)
g.legend(title="$T$ (K)")

mpl_tools.enumerate_axes(ax)

plt.show()
```

```{python}
#| label: fig-substrate-fit
#| fig-cap: Fit of the substrate spectra to a Drude-Lorentz model, using a single resonance. **a**. Real part of the refractive index. **b**. Imaginary part of the refractive index.

sub_thickness = 0.5  # [mm]


def subtract_offset(group):
    group_limited = group.filter(col("freq").is_between(0.2, 1.0))
    c = np.polyfit(group_limited["freq"], group_limited["t.pha"], 2)
    return group.with_columns((col("t.pha") - c[-1]).alias("t.pha"))


refractive_index = (
    1 - 0.29979 / (2 * np.pi * col("freq") * sub_thickness) * col("t.pha")
).alias("n")
extinction_coeff = (
    -0.29979
    / (2 * np.pi * col("freq") * sub_thickness)
    * np.log((col("n") + 1) ** 2 / (4 * col("n")) * col("t.mag"))
).alias("κ")

spectra = (
    spectra.group_by("temperature")
    .map_groups(subtract_offset)
    .select(
        col("freq"),
        col("temperature"),
        refractive_index,
        col("t.pha"),
        col("t.mag"),
    )
    .with_columns(extinction_coeff)
)

fig, ax = plt.subplots(1, 2, figsize=(6.8, 3.4))
sns.lineplot(spectra, x="freq", y="n", hue="temperature", ax=ax[0]).set(yscale="log")
sns.lineplot(spectra, x="freq", y="κ", hue="temperature", ax=ax[1]).set(yscale="log")

# ---
freq0 = 4.0


def drude_lorentz(freq, eps_inf, strength, gamma, freq0):
    return eps_inf + strength * freq0**2 / (freq0**2 - freq**2 - 1j * freq * gamma)


def objective(x, group, n_weights, κ_weights):
    eps_inf, strength, gamma = x
    eps = drude_lorentz(group["freq"].to_numpy(), eps_inf, strength, gamma, freq0)
    κ = np.imag(np.sqrt(eps))
    n = np.real(np.sqrt(eps))
    n_error = (n - group["n"].to_numpy()) * n_weights
    κ_error = (κ - group["κ"].to_numpy()) * κ_weights
    return np.sum(n_error**2 + κ_error**2)


from scipy.optimize import minimize

results = {}
for (temperature,), group in spectra.sort("temperature").group_by(
    ["temperature"], maintain_order=True
):
    group = group.filter(col("freq").is_between(0.1, 2.0))

    n_weights = (group["freq"].is_between(0.2, 2.2)).cast(pl.Float32).to_numpy()
    κ_weights = (group["freq"].is_between(0.7, 2.2)).cast(pl.Float32).to_numpy()

    result = minimize(
        objective,
        x0=[4, 20.0, 0.1],
        args=(group, n_weights, κ_weights),
        method="Nelder-Mead",
    )
    results[temperature] = result

# fig, ax = plt.subplots(1, 2, figsize=(6.8, 3.4))
freq = np.arange(0, 5, 0.01)
cmap = sns.color_palette("flare", as_cmap=True)
for temperature, result in results.items():
    eps_inf, strength, gamma = result.x
    eps = drude_lorentz(freq, eps_inf, strength, gamma, freq0)
    n = np.sqrt(eps)
    ax[0].plot(freq, n.real, c=cmap(temperature / 220))
    ax[1].plot(freq, n.imag, c=cmap(temperature / 220))

ax[0].set(yscale="linear", ylim=(4, 6))
ax[1].set(yscale="linear", ylim=(0, 0.5))
```

```{python}
#| label: fig-substrate-fit-wide
#| fig-cap: A wide view of the fit result.

indices = {"eps_inf": 0, "strength": 1}
results_dict = {
    key: np.mean([result.x[value] for result in results.values()])
    for key, value in indices.items()
}
eps_inf, strength = [results_dict[key] for key in ["eps_inf", "strength"]]

gamma = np.array([result.x[2] for result in results.values()])

cmap = sns.color_palette("flare", as_cmap=True)
fig, ax = plt.subplots(1, 2, figsize=(6.8, 3.4))
freq = np.arange(0, 10, 0.01)
for i, g in enumerate(gamma):
    eps = drude_lorentz(freq, eps_inf, strength, g, freq0)
    ax[0].plot(freq, np.sqrt(eps).real, c=cmap(i / len(gamma)))
    ax[1].plot(freq, np.sqrt(eps).imag, c=cmap(i / len(gamma)))

ax[0].set(xlim=(0.1, 10.2))
ax[1].set(xlim=(0.1, 10.2))

eps = drude_lorentz(freq, eps_inf, strength, gamma[0], freq0)
pl.DataFrame({"freq": freq, "eps_real": eps.real, "eps_imag": eps.imag}).write_csv(
    PROJECT_PATHS.processed_data / "substrate" / "lsat_fit_experiment.csv"
)
plt.show()
```

File: project_book/linear_spectroscopy/temperature.qmd
---
title: Temperature
jupyter:
  jupytext:
    text_representation:
      extension: .qmd
      format_name: quarto
      format_version: '1.0'
      jupytext_version: 1.16.7
  kernelspec:
    display_name: Python 3 (ipykernel)
    language: python
    name: python3
---

```{python}
#| output: false

from pathlib import Path

import matplotlib.pyplot as plt
import polars as pl
import seaborn as sns
import svgutils.compose as sc
from polars import col
from polars_complex import ccol
from cairosvg import svg2pdf
from driven_nickelate.conductivity_mapping.calculation import (
    DATAFILES as CALCULATION_DATAFILES,
)
from driven_nickelate.conductivity_mapping.temperature import (
    DATAFILES as TEMPERATURE_DATAFILES,
)
from driven_nickelate.conductivity_mapping.temperature_lossy import (
    DATAFILES as TEMPERATURE_LOSSY_DATAFILES,
)
from driven_nickelate.config import paths as PROJECT_PATHS
from driven_nickelate.linear_spectroscopy.esrr import (
    DATAFILES as MEASUREMENT_DATAFILES,
)
from driven_nickelate.linear_spectroscopy.film import (
    DATAFILES as FILM_DATAFILES,
)
from IPython.display import display
from matplotlib.cm import ScalarMappable
from matplotlib.colors import LogNorm, Normalize
from polars_dataset import Dataset
from mplstylize import colors, mpl_tools

pl.Config.set_tbl_hide_dataframe_shape(True)
pl.Config.set_tbl_rows(10)
```

## Film
Let us start by considering the spectroscopy of a thin film, without the deposition of a gold metasurface. The average transmission amplitude is shown in @fig-film-temperature-dependence. The corresponding real conductivity is estimated from the transmission magnitude $|t|$, 

$$
    \sigma = \frac{1 + n_s}{Z_0 d}\frac{1-|t|}{|t|}
$$

with film thickness $d = 10.8\,\mathrm{nm}$, and refractive index $n_s = 4.8$ of the substrate. The conductivity is shown on the secondary axis in @fig-film-temperature-dependence. 

```{python}
#| label: fig-film-temperature-dependence
#| fig-cap: The temperature dependence of the average transmission amplitude of the film, for both heating directions.

data = (
    FILM_DATAFILES["spectra"]
    .load()
    .with_columns(
        col("direction").cast(pl.Int16),
    )
)

lsat_model = pl.read_csv(PROJECT_PATHS.root / "literature_data/lsat_model.csv")
lsat_model = Dataset(lsat_model.rename({"f (THz)": "freq"}), index="freq")
lsat_model = lsat_model.regrid(data["freq"].unique().sort())
lsat_model = lsat_model.with_columns(
    col("eps.real", "eps.imag").complex.struct("eps[c]")
).select_data(
    (0.5 * (ccol("eps[c]").modulus() + ccol("eps[c]").real())).sqrt().alias("n")
)

data = data.join(lsat_model, on="freq")

sigma = (1 / col("t.mag") - 1) * (1 + col("n")) / (377 * 10.8e-9)
data_avg = (
    data.filter(col("freq") < 2.0)
    .group_by("temperature", "direction")
    .agg(col("t.mag").mean(), sigma.mean().alias("sigma"))
)

fig, ax = plt.subplots(1, 2, figsize=(6.8, 3.4))
palette = sns.color_palette(colors("lapiz_lazuli", "jasper"))
g = sns.lineplot(
    data_avg.with_columns(
        col("direction").replace_strict({1: "Warming", -1: "Cooling"})
    ),
    x="temperature",
    y="t.mag",
    hue="direction",
    palette=palette,
    marker="o",
    ax=ax[0],
)
g.set(xlabel="$T$ (K)", ylabel=r"$|t|$")
g.legend(loc="center left")

g = sns.lineplot(
    data_avg,
    x="temperature",
    y="sigma",
    hue="direction",
    palette=palette,
    ax=ax[1],
    legend=False,
)
g.set(xlabel="$T$ (K)", ylabel=r"$\sigma$ (S/m)")

data = pl.read_csv(PROJECT_PATHS.root / "characterization/transport/data.csv")

g = sns.lineplot(
    data=data.sample(fraction=0.1).filter(col("data_type") == "raw"),
    x="temperature",
    y="sigma",
    hue="direction",
    ax=ax[1],
    legend=False,
    ls="--",
    palette=palette,
)

ax[1].plot([], [], "k-.", label="Transport")
ax[1].plot([], [], "k", label="Spectroscopy")
ax[1].legend()

mpl_tools.enumerate_axes(ax)

fig.savefig(
    PROJECT_PATHS.figures
    / "linear_spectroscopy/blanket_film_temperature_dependence.pdf"
)

plt.show()
```

## Metasurface

After depositing a gold metasurface on the film, the transmission amplitude is shown in @fig-metasurface-spectra. This amplitude is defined as the ratio of the spectrum of a waveform transmitted through the sample $\hat{S}_{\mathrm{sam}}(T)$ to the spectrum of a waveform transmitted through a reference substrate $\hat{S}_{\mathrm{sub}}(T)$,

$$
    \hat{t} = \frac{\hat{S}_{\mathrm{sam}}(T)}{\hat{S}_{\mathrm{sub}}(T)}
$$ {#eq-transmission-amplitude-meas}

In panel **b** of Figure @fig-metasurface-spectra is shown the amplitude at 1 THz as a function of temperature for the two temperature sweep directions. Notice that no hysteresis is present.

```{python}
#| label: fig-metasurface-spectra
#| fig-cap: The transmission amplitude spectra for a set of temperatures, for both heating directions (cooling, -1, and heating, +1).

spectra_meas = (
    MEASUREMENT_DATAFILES["spectra"]
    .load()
    .select_data(col("t.real", "t.imag").complex.struct())
)

spectra_diravg = (
    spectra_meas.sort("temperature")
    .group_by("freq")
    .agg((pl.all().gather_every(2) + pl.all().gather_every(2, 1)) / 2)
    .explode(pl.all().exclude("freq"))
    .drop("direction")
    .sort("temperature", "freq")
)
spectra_diravg = Dataset(spectra_diravg, index="freq", id_vars=["temperature"])

fig: plt.Figure = plt.figure(figsize=(6.8, 3.4))
ax: dict[plt.Axes] = fig.subplot_mosaic(
    [["cbar", "."], ["spectrum", "lines"]],
    height_ratios=(0.05, 1),
    width_ratios=(1, 0.333),
)
g = sns.lineplot(
    spectra_diravg.select_data(ccol("t[c]").modulus().alias("t.mag")).filter(
        col("freq").is_between(0.2, 2.3)
    ),
    x="freq",
    y="t.mag",
    hue="temperature",
    palette="Reds",
    legend=False,
    ax=ax["spectrum"],
).set(
    xlabel=r"$f$ (THz)",
    ylabel=r"$|t|$",
    ylim=(0, 1),
)
# ax["spectrum"].set_box_aspect(1)
cbar = fig.colorbar(
    ScalarMappable(
        cmap="Reds",
        norm=Normalize(*spectra_meas["temperature"].unique().sort()[[0, -1]]),
    ),
    cax=ax["cbar"],
    pad=0.01,
    label=r"$T$ (K)",
    orientation="horizontal",
    location="top",
)

sns.scatterplot(
    spectra_meas.select_data(ccol("t[c]").modulus().alias("t.mag"))
    .filter(col("freq").is_between(0.97, 1.03))
    .group_by("temperature", "direction")
    .agg(col("t.mag").mean())
    .filter(col("direction") < 0),
    x="temperature",
    y="t.mag",
    color="black",
    marker="o",
    s=20,
    hue="temperature",
    palette="Reds",
    legend=False,
    ax=ax["lines"],
).set(ylim=(0, 1), xlim=(0, 220), xticks=[50 * i for i in range(5)])
# ax["lines"].set_box_aspect(1)
ax["lines"].ticklabel_format(scilimits=(-3, 3))
ax["lines"].set(xlabel=r"$T$ (K)", ylabel=None, yticks=[])

ax.pop("cbar")
mpl_tools.enumerate_axes(ax.values())
mpl_tools.breathe_axes(ax.values(), axis="y")

fig.savefig(
    PROJECT_PATHS.figures
    / "linear_spectroscopy/metasurface_spectra_temperature_dependence.pdf"
)

plt.show()
```

We know from transport measurements that the sample exhibits a clear metal-to-insulator transition around 170 K. This transition temperature is not easily identifiable from @fig-metasurface-spectra **b**, but will become clear when we convert the transmission amplitude to conductivity.

## Calculations

The transmission amplitude of the sample was calculated theoretically, assuming a homogeneous conductivity across the sample. A subset of the calculated transmission amplitude spectra is shown in @fig-spectra-calc.

```{python}
spectra_calc = (
    CALCULATION_DATAFILES["spectra"]
    .load()
    .select_data(col("t.real", "t.imag").complex.struct("t[c]"))
)
display(spectra_calc.complex.unnest())
```

```{python}
#| label: fig-spectra-calc
#| fig-cap: A subset of the calculated transmission amplitude spectra, for a set of conductivities.

spectra_calc = spectra_calc.filter((col("cond_gap") - col("cond_film")).abs() < 1e3)
cond_norm = LogNorm(*spectra_calc["cond_gap"].unique().sort()[[0, -1]])
g = sns.lineplot(
    spectra_calc.select_data(ccol("t[c]").modulus().alias("t.mag")),
    x="freq",
    y="t.mag",
    hue="cond_gap",
    hue_norm=cond_norm,
    palette="Spectral",
    legend=False,
    errorbar=None,
)
g.set(xlabel=r"$f$ (THz)", ylabel=r"$|t|$")
cbar = g.figure.colorbar(
    ScalarMappable(
        cmap="Spectral",
        norm=cond_norm,
    ),
    ax=g.axes,
    label=r"$\sigma$ (S/m)",
    orientation="horizontal",
    location="top",
)
g.axes.set_box_aspect(1)
g.figure.set_size_inches(3.4, 4.0)
plt.show()
```

We want to extract the conductivity $\sigma$ from the calculations, at each experimental temperature $T$. To enhance the match between calculation an experiment, it is helpful to consider the *relative transmission amplitude* rather than the absolute:

$$
    \hat{t}_r(T) \equiv \frac{\Delta\hat{t}}{\hat{t}_0} = \frac{\hat{S}(T) - \hat{S}_0}{\hat{S}_0}
$$ {#eq-relative-transmission-meas}

This removes any hidden response functions from the experiment that were not successfully deconvolved from the signal. We choose $\hat{S}_0 = \hat{S}(T_{\mathrm{min}})$ with $T_{\mathrm{min}}$ being the base temperature of the optical cryostat of about 10 kelvin.

Similarly, for the calculation, the relative transmission amplitude is

$$
    \hat{t}_r(\sigma, \sigma_0) \equiv \frac{\Delta\hat{t}}{\hat{t}_0} = \frac{\hat{S}(\sigma) - \hat{S}(\sigma_0)}{\hat{S}(\sigma_0)}
$$ {#eq-relative-transmission-calc}

where $\sigma_0$ is the conductivity of the sample at the base temperature $T_{\mathrm{min}}$, which is not known *a priori*. By moving to this relative representation, we add one extra unknown to our problem, namely the value of $\sigma_0 = \sigma(|t|)$, which is a shared parameter for all temperatures $T$.

```{python}
#| label: fig-data
#| fig-cap: To the left, the experimental relative spectra; to the right, the calculated relative spectra, for a fixed choice of $\sigma_0$.

trel_meas = TEMPERATURE_DATAFILES["trel_meas"].load()
trel_calc = TEMPERATURE_DATAFILES["trel_calc"].load()

fig = plt.figure(figsize=(6.8, 6.8))
ax = fig.subplot_mosaic(
    [["meas.real", "meas.imag"], ["calc.real", "calc.imag"]], sharey=True
)

cond0 = trel_calc.item(row=(trel_calc["cond0"] - 5e3).abs().arg_min(), column="cond0")
trel_calc = trel_calc.select("cond", "cond0", "freq", "^t.*$").filter(
    col("cond0").eq(cond0)
    & col("cond").is_in(col("cond").unique().gather_every(5))
)

cond_norm = LogNorm(*trel_calc.extrema("cond"))
temp_norm = Normalize(*trel_meas.extrema("temperature"))

for comp in ("real", "imag"):
    sns.lineplot(
        data=trel_meas,
        x="freq",
        y=f"t.reldiff.{comp}",
        hue="temperature",
        hue_norm=temp_norm,
        errorbar=None,
        legend=False,
        palette="Reds",
        ax=ax[f"meas.{comp}"],
    ).set(xlabel=r"$f$ (THz)", ylabel=f"{comp}" r"$(\hat{t}_r)$")
    sns.lineplot(
        data=trel_calc,
        x="freq",
        y=f"t.reldiff.{comp}",
        hue="cond",
        hue_norm=cond_norm,
        errorbar=None,
        legend=False,
        palette="Spectral",
        ax=ax[f"calc.{comp}"],
    ).set(xlabel=r"$f$ (THz)", ylabel=f"{comp}" r"$(\hat{t}_r)$")
    ax[f"meas.{comp}"].set_title("Measurement", loc="left", fontsize="small")
    ax[f"calc.{comp}"].set_title("Calculation", loc="left", fontsize="small")
fig.colorbar(
    ScalarMappable(norm=temp_norm, cmap="Reds"),
    ax=[ax["meas.real"], ax["meas.imag"]],
    label=r"$T$ (K)",
    location="right",
    pad=0.01,
).ax.ticklabel_format(scilimits=(0, 3))
fig.colorbar(
    ScalarMappable(norm=cond_norm, cmap="Spectral"),
    ax=[ax["calc.real"], ax["calc.imag"]],
    label=r"$\sigma$ (S/m)",
    location="right",
    pad=0.01,
)

plt.show()
```

We seek to find $\sigma_0$ and $\{\sigma\}_T$ that solves

$$
    \min_{\sigma_0} \frac{1}{N}\sum_{i=1}^N  \min_\sigma \,\lVert \hat{t}_{r, \mathrm{meas}}(T_i) - \hat{t}_{r, \mathrm{calc}}(\sigma,\sigma_0)
$$ {#eq-minimize}

where $\lVert\cdot\rVert$ is the norm over the frequency domain. The calculations of the relative transmission amplitude are performed on a dense grid of $\sigma$, and cubic interpolation is used to estimate the relative transmission amplitude at arbitrary conductivities.

To find the optimal reference conductivity ($\sigma_0$), we perform the inner minimization for each candidate $\sigma_0$ to obtain the optimal set $\{\sigma\}_T$, in the sense of minimizing the residual sum of squares. This gives us an outer error measure $\varepsilon_{\sigma_0}$ for each candidate $\sigma_0$,

$$
    \varepsilon(\sigma_0) = \frac{1}{N}\sum_{i=1}^N  \min_\sigma \,\lVert \hat{t}_{r, \mathrm{meas}}(T_i) - \hat{t}_{r, \mathrm{calc}}(\sigma,\sigma_0)\rVert
$$ {#eq-outer-error}

which we plot in @fig-error-cond0.

```{python}
#| label: fig-error-cond0
#| fig-cap: The aggregate error as defined in @eq-outer-error, as a function of the reference conductivity $\sigma_0$.

error_cond0 = TEMPERATURE_DATAFILES["error_cond0"].load()
root = error_cond0["cond0_best"][0]

fig, ax = plt.subplots(figsize=(3.4, 3.4))

sns.lineplot(
    error_cond0,
    x="cond0",
    y="error",
    ax=ax,
).set(xscale="log", xlabel=r"$\sigma_0$ (S/m)", ylabel=r"$\varepsilon(\sigma_0)$")

ax.axvline(x=root, color="k", linestyle="--", lw=0.5)
ax.annotate(
    f"{root:.2e}",
    xy=(root, error_cond0["error"].mean()),
    annotation_clip=False,
    rotation=90,
    ha="right",
    fontsize="small",
)
plt.show()
```

Fortunately this has a global minimum, and we have a good estimate for the reference conductivity $\sigma_0$. Fixing this $\sigma_0$, we can go back and explore the error landscape in the space of $\sigma$,

$$
    \varepsilon(\sigma, T) = \,\lVert \hat{t}_{r, \mathrm{meas}}(T) - \hat{t}_{r, \mathrm{calc}}(\sigma)\rVert_2
$$ {#eq-error-element}

```{python}
#| label: fig-error-cond
#| fig-cap: The aggregate error as defined in @eq-outer-error, as a function of the reference conductivity $\sigma$.

error = TEMPERATURE_DATAFILES["error"].load()

norm = Normalize(*error.get_column("temperature")[[0, -1]])
g = sns.lineplot(
    error.select("cond", "temperature", "error").unique(),
    x="cond",
    y="error",
    hue="temperature",
    hue_norm=norm,
    palette="Reds",
    legend=False,
    errorbar=None,
)
g.axes.set_box_aspect(1)
g.set(
    xscale="log",
    yscale="log",
    xlabel=r"$\sigma$ (S/m)",
    ylabel=r"$\varepsilon(\sigma, T)$",
)
cbar = g.figure.colorbar(
    ScalarMappable(cmap="Reds", norm=norm), ax=g.axes, label=r"$T$ (K)"
)
g.figure.set_size_inches(3.4, 2.6)
plt.show()
```

The error is larger at higher temperatures, since that is where the relative transmission amplitude is also the largest. But there is at least one minimum for each temperature, and we get good estimates for the conductivity at each temperature. There is a local minimum around $\sigma = 3\times10^3$ which is temperature independent, and therefore not physical. We therefore restrict the minima to $\sigma > 3\times10^3$, and obtain unique solutions.

We inspect the $\hat{t}_r$ experimental and calculated distributions, and the corresponding residuals, in @fig-data.

```{python}
#| label: fig-solution
#| fig-cap: Solution to @eq-minimize. To the left, the experimental relative spectra; in the middle the calculated relative spectra, and to the right the residuals.


def plot_lineplot(data, y, ax, **kwargs):
    sns.lineplot(
        data,
        x="freq",
        y=y,
        hue="temperature",
        ax=ax,
        errorbar=None,
        legend=False,
        palette="Reds",
        **kwargs,
    ).set(ylim=(-1, 1))


solution = TEMPERATURE_DATAFILES["solution"].load()

fig = plt.figure(figsize=(6.8, 3.4))
ax = fig.subplot_mosaic(
    [
        ["meas_real", "calc_real", "resid_real", "cbar"],
        ["meas_imag", "calc_imag", "resid_imag", "cbar"],
    ],
    sharey=False,
    width_ratios=(1, 1, 1, 0.05),
)
norm = Normalize(*solution.get_column("temperature").sort()[[0, -1]])
for comp in ("real", "imag"):
    plot_lineplot(
        solution,
        f"t_meas.reldiff.{comp}",
        ax[f"meas_{comp}"],
    )
    plot_lineplot(solution, f"t_calc.reldiff.{comp}", ax[f"calc_{comp}"], hue_norm=norm)

    residual_data = solution.with_columns(
        (col("t_meas.reldiff.real") - col("t_calc.reldiff.real")).alias(
            "residual.real"
        ),
        (col("t_meas.reldiff.imag") - col("t_calc.reldiff.imag")).alias(
            "residual.imag"
        ),
    )
    plot_lineplot(residual_data, f"residual.{comp}", ax[f"resid_{comp}"])

mpl_tools.breathe_axes(ax.values())

cbar = fig.colorbar(
    ScalarMappable(cmap="Reds", norm=norm), label=r"$T$ (K)", cax=ax["cbar"]
)

plt.show()
```

The residuals are small, and the match between calculation and experiment is acceptable, aside from a systematic error related to an overall slope. The final mapping from temperature to conductivity is shown in @fig-mapping.

```{python}
#| label: fig-mapping
#| fig-cap: The mapping that solves @eq-minimize.

fig, ax = plt.subplots(1, 2, figsize=(6.8, 3.4))

for i, scale in enumerate(("linear", "log")):
    sns.lineplot(
        solution.select("temperature", "direction", "freq", "cond").unique(),
        x="temperature",
        y="cond",
        hue="direction",
        palette="Set2",
        marker="o",
        ax=ax[i],
    )
    ax[i].ticklabel_format(scilimits=(0, 3))
    ax[i].set(xlabel=r"$T$ (K)", ylabel=r"$\sigma$ (S/m)", yscale=scale)

plt.show()
```

## Metasurface with finite scattering time

The above analysis uses a constant, and real, conductivity $\sigma$ for the film. In reality, the conductivity is frequency dependent,

$$
    \sigma(\omega) = \frac{\sigma_\text{dc}}{1 - i\omega\tau}
$$

where $\sigma_\text{dc}$ is the DC conductivity, and $\tau$ is an electronic scattering time. Again, using the relative transmission amplitude requires us to find the reference values $\sigma_0$ and $\tau_0$ that minimizes the outer error as defined in @eq-outer-error. A colormap of this error is shown in @fig-error-cond0-lossy.

```{python}
#| label: fig-error-cond0-lossy
#| fig-cap: Color map of the logarithm of the aggregate error as defined in @eq-outer-error, as a function of the reference conductivity $\sigma_0$ and scattering time $\tau_0$. A clear minimum is present at $\tau_0 \approx 60\,\text{fs}$ and $\sigma_0 = 7e4\,\text{S/m}$. This is used as the reference parameters for the subsequent analysis, and the scattering time $\tau_0$ is assumed equal at all temperatures.

error0 = TEMPERATURE_LOSSY_DATAFILES["error_cond0"].load()

fig = plt.figure(figsize=(3.4, 3.4))
g = sns.scatterplot(
    error0.with_columns((col("error") - col("error").min() + 1e-4).log()),
    x="cond0",
    y="tau0",
    hue="error",
    ec=None,
    palette="Reds_r",
    legend=False
)
g.set(xscale="log", xlabel=r"$\sigma_0$ (S/m)", ylabel=r"$\tau_0$ (s)")
plt.scatter(
    *error0.select(col("cond0", "tau0").sort_by("error").first()),
    c="white",
    ec="black",
    lw=0.6,
    marker="D",
    s=50,
)
plt.show()
```

Having identified a minimum for the reference parameters, we proceed to fix $\tau = \tau_0$ across all temperatures, and select the minimizing values for $\sigma$ at each temperature. The resulting mapping is shown in @fig-mapping-lossy.

```{python}
#| label: fig-mapping-lossy
#| fig-cap: The mapping that solves @eq-minimize.

solution = TEMPERATURE_LOSSY_DATAFILES["solution"].load()

fig, ax = plt.subplots(1, 2, figsize=(6.8, 3.4))

for i, scale in enumerate(("linear", "log")):
    sns.lineplot(
        solution.select("temperature", "direction", "freq", "cond").unique(),
        x="temperature",
        y="cond",
        hue="direction",
        palette="Set2",
        marker="o",
        ax=ax[i],
    )
    ax[i].ticklabel_format(scilimits=(0, 3))
    ax[i].set(xlabel=r"$T$ (K)", ylabel=r"$\sigma$ (S/m)", yscale=scale)

plt.show()
```

```{python}
#| label: fig-mapping-lossy-linear
#| fig-cap: The mapping that solves @eq-minimize.

solution = TEMPERATURE_LOSSY_DATAFILES["solution"].load()

fig, ax = plt.subplots(1, 1, figsize=(3.4, 3.4))

g = sns.lineplot(
    solution.select("temperature", "direction", "freq", "cond").unique(),
    x="temperature",
    y="cond",
    hue="direction",
    palette="Set2",
    marker="o",
    ax=ax,
)
g.legend(title="Sweep direction")
ax.set(xlabel=r"$T$ (K)", ylabel=r"$\sigma$ (S/m)")

fig.savefig(
    PROJECT_PATHS.figures / "linear_spectroscopy/metasurface_temperature_dependence.pdf"
)
plt.show()
```

```{python}
#| label: fig-film-metasurface
#| fig-cap: The temperature dependence of the average transmission amplitude of the film, for both heating directions.

data = (
    FILM_DATAFILES["spectra"]
    .load()
    .with_columns(
        col("direction").cast(pl.Int16),
    )
)

lsat_model = pl.read_csv(PROJECT_PATHS.root / "literature_data/lsat_model.csv")
lsat_model = Dataset(lsat_model.rename({"f (THz)": "freq"}), index="freq")
lsat_model = lsat_model.regrid(data["freq"].unique().sort())
lsat_model = lsat_model.with_columns(
    col("eps.real", "eps.imag").complex.struct("eps[c]")
).select_data(
    (0.5 * (ccol("eps[c]").modulus() + ccol("eps[c]").real())).sqrt().alias("n")
)

data = data.join(lsat_model, on="freq")

sigma = (1 / col("t.mag") - 1) * (1 + col("n")) / (377 * 10.8e-9)
data_avg = (
    data.filter(col("freq") < 2.0)
    .group_by("temperature", "direction")
    .agg(col("t.mag").mean(), sigma.mean().alias("sigma"))
    .with_columns(
        col("direction").replace_strict({1: "Warming", -1: "Cooling"}),
    )
)

fig, ax = plt.subplots(1, 2, figsize=(6.8, 3.4), sharex=True)
palette = sns.color_palette(colors("lapiz_lazuli", "jasper"))

g = sns.lineplot(
    data_avg,
    x="temperature",
    y="t.mag",
    hue="direction",
    palette=palette,
    marker="o",
    ax=ax[0],
)
g.legend(title="")
g.set(xlabel="$T$ (K)", ylabel=r"$|t|$")


g = sns.lineplot(
    solution.select("temperature", "direction", "freq", "cond")
    .unique()
    .sort("direction")
    .with_columns(col("direction").replace_strict({1: "Warming", -1: "Cooling"})),
    x="temperature",
    y="cond",
    hue="direction",
    palette=palette,
    marker="o",
    legend=False,
    ax=ax[1],
)
g.set(xlabel=r"$T$ (K)", ylabel=r"$\sigma$ (S/m)")

mpl_tools.enumerate_axes(ax)

x, y = fig.get_size_inches()
x, y = x * 72, y * 72
scale = 72 / 600 / 4
sc.Figure(
    *[f"{x}pt", f"{y}pt"],
    sc.MplFigure(fig),
    sc.SVG(PROJECT_PATHS.figures / "illustrations/no_resonator.svg")
    .scale(scale)
    .move(0.1 * x, 0.1 * y),
    sc.SVG(PROJECT_PATHS.figures / "illustrations/one_resonator.svg")
    .scale(scale)
    .move(x / 2 + 0.1 * x, 0.1 * y),
).save("_tmp.svg")

svg2pdf(
    url="_tmp.svg",
    write_to=str(
        PROJECT_PATHS.figures / "linear_spectroscopy" / "film_vs_metasurface.pdf"
    ),
)

Path("./_tmp.svg").unlink()

plt.show()
```

Overall, we find that including this finite scattering time slightly improves the match between calculation and experiment (i.e. a slightly smaller residual), particularly in the imaginary part of the transmission amplitude.

```{python}
#| label: fig-metasurface-film
#| fig-cap: Comparison of film (left) and metasurface (right).


def plot_lineplot(data, y, ax, **kwargs):
    sns.lineplot(
        data,
        x="freq",
        y=y,
        hue="temperature",
        ax=ax,
        errorbar=None,
        legend=False,
        palette="Reds",
        **kwargs,
    ).set(ylim=(-1, 1))


solution = TEMPERATURE_LOSSY_DATAFILES["solution"].load()

fig = plt.figure(figsize=(6.8, 3.4))
ax = fig.subplot_mosaic(
    [
        ["meas_real", "calc_real", "resid_real", "cbar"],
        ["meas_imag", "calc_imag", "resid_imag", "cbar"],
    ],
    sharey=False,
    width_ratios=(1, 1, 1, 0.05),
)
norm = Normalize(*solution.get_column("temperature").sort()[[0, -1]])
for comp in ("real", "imag"):
    plot_lineplot(
        solution,
        f"t_meas.reldiff.{comp}",
        ax[f"meas_{comp}"],
    )
    plot_lineplot(solution, f"t_calc.reldiff.{comp}", ax[f"calc_{comp}"], hue_norm=norm)

    residual_data = solution.with_columns(
        (col("t_meas.reldiff.real") - col("t_calc.reldiff.real")).alias(
            "residual.real"
        ),
        (col("t_meas.reldiff.imag") - col("t_calc.reldiff.imag")).alias(
            "residual.imag"
        ),
    )
    plot_lineplot(residual_data, f"residual.{comp}", ax[f"resid_{comp}"])

mpl_tools.breathe_axes(ax.values())

cbar = fig.colorbar(
    ScalarMappable(cmap="Reds", norm=norm), label=r"$T$ (K)", cax=ax["cbar"]
)

plt.show()
```
